Repository: olegrog/latex

File: science/09_slm/dimension/ss_316l.txt
# quantity          value   dimension       temperature
density             7.985   g/cm**3
conductivity        16.2    W/m/delta_degC  100degC
conductivity        21.4    W/m/delta_degC  500degC
solidus             1371    degC
liquidus            1399    degC
heat_capacity       450     J/kg/delta_degC 25degC
heat_capacity       790     J/kg/delta_degC 1400degC
fusion_heat         260     J/g
thermal_expansion   16e-6   1/delta_degC

File: science/9_slm/dimension/skoltech.txt
laser_power         90      W
layer_thickness     30      um
scanning_speed      1     mm/s
beam_radius         27.5    um
bulk_temperature    20      degC
track_length        2       mm
convective_transfer 10      W/m**2/delta_degC

File: science/9_slm/dimension/ss_316.txt
### Based on "Mills - Recommended values for alloys - 2002"
# quantity              value   dimension       temperature
solid-density           7950    kg/m**3         20degC
solid-density           7449    kg/m**3         1025degC
liquid-density          6881    kg/m**3         1450degC
liquid-density          6804    kg/m**3         1550degC
solid-conductivity      15.5    W/m/delta_degC  100degC
solid-conductivity      30.9    W/m/delta_degC  1200degC
liquid-conductivity     28.5    W/m/delta_degC  1450degC
liquid-conductivity     29.5    W/m/delta_degC  1500degC
solid-heat_capacity     470     J/kg/delta_degC 25degC
solid-heat_capacity     660     J/kg/delta_degC 1000degC
liquid-heat_capacity    830     J/kg/delta_degC 1450degC
liquid-heat_capacity    830     J/kg/delta_degC 1600degC
solidus                 1360    degC
liquidus                1410    degC
fusion_heat             260     J/g
thermal_expansion       16e-6   1/delta_degC  25degC

File: science/9_slm/dimension/yadroitsev10.txt
laser_power         50      W
layer_thickness     50      um
scanning_speed      0.1     m/s
beam_radius         35      um
bulk_temperature    20      degC
track_length        1       mm
convective_transfer 10      W/m**2/delta_degC
